Repository: RASAAS/docmcp-knowledge

# Reguverse Knowledge Base

> Open regulatory knowledge base for medical device compliance — EU MDR, FDA, NMPA regulations, standards, and guidance documents.
---

## Data Format

Each document entry consists of:
- A **Markdown file** (`.md`) with the full content in both Chinese and English
- A **JSON metadata file** (`_index.json`) with structured metadata for machine consumption

### JSON Metadata Example

```json
{
  "id": "nmpa-guidance-21-sw-cmde-2022-9",
  "title": {
    "zh": "医疗器械软件注册审查指导原则（2022年修订版）",
    "en": "Medical Device Software Registration Review Guidance (2022 Revision)"
  },
  "regulation": "nmpa",
  "category": "guidance/21-sw",
  "document_number": "CMDE-2022-9",

File: fda/guidance/fulltext/saline-silicone-gel-and-alternative-breast-implants.md (part 1 of 3)
# Saline, Silicone Gel, and Alternative Breast Implants: Guidance for Industry and FDA Staff

**Source:** [https://www.fda.gov/regulatory-information/search-fda-guidance-documents/saline-silicone-gel-and-alternative-breast-implants](https://www.fda.gov/regulatory-information/search-fda-guidance-documents/saline-silicone-gel-and-alternative-breast-implants)

**Published:** 2020-09-29

---

<!-- Page 1 -->
Contains Nonbinding Recommendations 
Saline, Silicone Gel, and 
Alternative Breast Implants 
 
Guidance for Industry and 
Food and Drug Administration Staff 
 
Document issued on September 29, 2020. 
 
Document originally issued on November 17, 2006.  
 
 
 
 
 
 
 
 
 
 
For questions about this document, contact OHT4: Office of Surgical and Infection Control 
Devices/DHT4B: Division of Infection Control and Plastic Surgery Devices at 301-796-6970.  
 
 
 
 
 
 
 
 
 
 
U.S. Department of Health and Human Services 
Food and Drug Administration 
Center for Devices and Radiological Health

---

<!-- Page 2 -->
Contains Nonbinding Recommendations 
 
Preface 
 
 
Public Comment 
 
 
You may submit electronic comments and suggestions at any time for Agency consideration to 
https://www.regulations.gov. Submit written comments to the Dockets Management Staff, Food 
and Drug Administration, 5630 Fishers Lane, Room 1061, (HFA-305), Rockville, MD 20852.   
Identify all comments with the docket number FDA-2004-D-0124. Comments may not be acted 
upon by the Agency until the document is next revised or updated. 
 
 
Additional Copies 
 
 
Additional copies are available from the Internet. You may also send an e-mail request to 
CDRH-Guidance@fda.hhs.gov to receive a copy of the guidance. Please include the document 
number 1239 and complete title of the guidance in the request.

---

<!-- Page 3 -->
Contains Nonbinding Recommendations 
 
Table of Contents 
 
 
I. 
Introduction ............................................................................................................................. 1 
II. 
Background ............................................................................................................................. 2 
A. 
Saline-Filled Breast Implant ............................................................................................. 2 
B. 
Silicone Gel-Filled Breast Implant ................................................................................... 3 
C. 
Alternative Breast Implant ............................................................................................... 3 
III. 
Device Description ............................................................................................................... 4 
IV. 
Chemistry Data .................................................................................................................... 5 
A. 
General Information ......................................................................................................... 5 
B. 
Extent of Crosslinking ...................................................................................................... 5 
C. 
Extractables ...................................................................................................................... 6 
D. 
Volatiles ........................................................................................................................... 7 
E. 
Heavy Metals .................................................................................................................... 7 
F. Saline Filler .......................................................................................................................... 7 
G. 
Silicone Gel Filler ............................................................................................................ 8 
H. 
Alternative Filler – Polymer ............................................................................................. 8 
I. 
Alternative Filler – Non-Polymer ........................................................................................ 8 
V. 
Toxicology Data...................................................................................................................... 9 
A. 
General Information ......................................................................................................... 9 
B. 
Pharmacokinetic Studies .................................................................................................. 9 
C. 
Toxicological Testing ..................................................................................................... 10 
VI. 
Mechanical Data ................................................................................................................ 11 
A. 
General Information ....................................................................................................... 11 
B. 
Fatigue Rupture Testing of Total Device ....................................................................... 12 
C. 
Valve Competency Testing ............................................................................................ 13 
D. 
Cohesivity Testing.......................................................................................................... 13 
E. 
Bleed Testing .................................................................................................................. 14 
F. Stability Testing of Alternative Breast Implants ............................................................... 15 
G. 
Shelf Life Testing ........................................................................................................... 15 
VII. 
Device Explant Analyses ................................................................................................... 17 
A. 
Retrieval Study ............................................................................................................... 17 
B. 
Supplemental Information to Characterize Device Failure ............................................ 18

---

<!-- Page 4 -->
Contains Nonbinding Recommendations 
 
VIII. 
Core Study Clinical Data................................................................................................ 19 
A. 
General Information ....................................................................................................... 19 
B. 
Patient Accounting ......................................................................................................... 22 
C. 
Demographics and Baseline Characteristics .................................................................. 23 
D. 
Safety Assessment – Complications .............................................................................. 24 
E. 
Safety Assessment – Rupture ......................................................................................... 27 
F. Safety Assessment – Connective Tissue Diseases (CTDs) ................................................ 29 
G. 
Safety Assessment – Mammography Data ..................................................................... 32 
H. 
Effectiveness Assessment .............................................................................................. 32 
I. 
Other Statistical Analysis ................................................................................................... 34 
IX. 
Other Clinical Data ............................................................................................................ 35 
A. 
Supplemental Clinical Information to Address Rupture ................................................ 35 
B. 
Supplemental Literature Information ............................................................................. 36 
X. 
Labeling ................................................................................................................................ 37 
A. 
General Information ....................................................................................................... 37 
B. 
Physician Labeling ......................................................................................................... 37 
C. 
Patient Labeling .............................................................................................................. 39 
XI. 
Postapproval Requirements ............................................................................................... 40

---

<!-- Page 5 -->
Contains Nonbinding Recommendations 
 
 
 
1 
 
 
 
Saline, Silicone Gel, and 
Alternative Breast Implants 
 
 
Guidance for Industry and 
Food and Drug Administration Staff 
 
This guidance represents the current thinking of the Food and Drug Administration (FDA or 
Agency) on this topic.  It does not establish any rights for any person and is not binding on FDA or 
the public.  You can use an alternative approach if it satisfies the requirements of the applicable 
statutes and regulations.  To discuss an alternative approach, contact the FDA staff or Office 
responsible for this guidance as listed on the title page.  
 
 
I. 
Introduction 
This guidance document identifies the device description, non-clinical, clinical, and 
labeling information we recommend you present in a premarket approval application 
(PMA) for a breast implant. This guidance document may also be useful in preparing an 
application for an investigational device exemption (IDE). This document addresses 
breast implants filled with saline, silicone gel, or alternative filler intended for breast 
augmentation or breast reconstruction. This guidance document does not address tissue 
expanders, which are reviewed under the premarket notification (510(k)) process. 
 
This guidance document supplements other FDA publications on PMA and IDE 
applications and should not be construed as a replacement for these documents. For 
general information about these applications, please refer to the following resources: 
 
• PMAs (21 CFR Part 814), https://www.fda.gov/medical-devices/premarket-
submissions/premarket-approval-pma  
• IDEs (21 CFR Part 812), https://www.fda.gov/medical-devices/how-study-and-market-your-
device/investigational-device-exemption-ide.  
 
Sponsors are responsible for developing clinical protocols and providing reasonable 
assurance of the safety and effectiveness of their devices.

---

<!-- Page 6 -->
Contains Nonbinding Recommendations 
 
 
 
2 
 
 
 
For the current edition of the FDA-recognized standard(s) referenced in this document, see 
the FDA Recognized Consensus Standards Database.1  For more information regarding use 
of consensus standards in regulatory submissions, please refer to the FDA guidance titled 
“Appropriate Use of Voluntary Consensus Standards in Premarket Submissions for Medical 
Devices.”2   
 
FDA's guidance documents, including this guidance, do not establish legally enforceable 
responsibilities.  Instead, guidances describe the Agency’s current thinking on a topic and 
should be viewed only as recommendations, unless specific regulatory or statutory 
requirements are cited.  The use of the word should in Agency guidance means that 
something is suggested or recommended, but not required.   
 
II. Background 
Saline-filled, silicone gel-filled, and alternative breast implants may be indicated for breast 
augmentation and/or breast reconstruction, which are defined as follows: 
 
• Breast augmentation. Breast augmentation includes primary breast augmentation to 
increase the breast size, as well as revision surgery to correct or improve the result of 
an original primary breast augmentation surgery (i.e., revision-augmentation). 
 
• Breast reconstruction. Breast reconstruction includes primary reconstruction to 
replace breast tissue that has been removed due to cancer or trauma or that has failed 
to develop properly due to a severe breast abnormality. Breast reconstruction also 
includes revision surgery to correct or improve the result of an original primary breast 
reconstruction surgery (i.e., revision-reconstruction). 
 
However, as discussed later in this document, we recommend you collect clinical data for 
each of the individual indication subgroups of primary augmentation, revision-
augmentation, primary reconstruction, and revision-reconstruction. 
 
A. 
Saline-Filled Breast Implant  
A saline-filled breast implant has a silicone rubber shell made of polysiloxane(s), such as 
polydimethylsiloxane and polydiphenylsiloxane, which is inflated to the desired size with 
sterile isotonic saline. Saline-filled breast implants may vary in shell surface, shape, profile, 
volume, and shell thickness. The sterile saline used as a filler material should follow United 
States Pharmacopeia (USP) standards for Normal Physiological Saline (injection grade), 
which has a concentration of 0.15M and a pH of 7.2-7.4. 
 
                                                 
1 Available at https://www.accessdata.fda.gov/scripts/cdrh/cfdocs/cfStandards/search.cfm. 
2 Available at https://www.fda.gov/regulatory-information/search-fda-guidance-documents/appropriate-use-
voluntary-consensus-standards-premarket-submissions-medical-devices.

---

<!-- Page 7 -->
Contains Nonbinding Recommendations 
 
 
 
3 
 
 
 
Currently, the approved designs for saline-filled breast implants include:  
 
• a fixed volume implant with a single lumen that is intraoperatively filled with the 
entire volume of saline via a valve  
• an adjustable volume implant with multiple lumens that is intraoperatively filled with 
the entire volume of saline via a valve. 
 
In the Federal Register of June 24, 1988 (53 FR 23856), FDA issued a final rule classifying 
the silicone inflatable (saline-filled) breast prosthesis into class III (21 CFR § 878.3530).  
On January 6, 1989 (54 FR 550), FDA published a notice of intent to require submission of 
PMAs for these devices. On January 8, 1993 (58 FR 3436), FDA issued a proposed rule to 
require submission of PMAs or completion of product development protocols (PDPs). On 
August 19, 1999 (64 FR 45155), FDA issued a final rule requiring PMAs for these devices 
to be filed with FDA, or PDPs to be completed, within 90 days. Thus, an approved PMA or 
PDP is now required to market a saline-filled breast implant. 
 
B. 
Silicone Gel-Filled Breast Implant 
A silicone gel-filled breast implant has a silicone rubber shell made of polysiloxane(s), such 
as polydimethylsiloxane and polydiphenylsiloxane, which is filled with a fixed amount of 
silicone gel. Silicone gel-filled breast implants may vary in shell surface, shape, profile, 
volume, and shell thickness. 
 
Currently, the approved design for silicone gel-filled breast implants is a fixed volume 
implant with a single lumen containing a fixed amount of silicone gel that may be shaped or 
round, textured or smooth, and filled with silicone gel of more or less viscosity. 
 
In the Federal Register of June 24, 1988 (53 FR 23856), FDA issued a final rule classifying the 
silicone gel-filled breast prosthesis into class III (21 CFR § 878.3540). On January 6, 1989 (54 
FR 550), FDA published a notice of intent to require submission of PMAs for these devices. On 
May 17, 1990 (55 FR 20568), FDA issued a proposed rule to require submission of PMAs 
or completion of PDPs. On April 10, 1991 (56 FR 14620), FDA issued a final rule requiring 
PMAs for these devices to be filed with FDA, or PDPs to be completed, within 90 days. Thus, 
an approved PMA or PDP is now required to market a silicone gel-filled breast implant. 
 
C. 
Alternative Breast Implant  
An alternative breast implant is not a saline-filled breast implant or a silicone gel-filled 
breast implant, as defined above. Instead, an alternative breast implant typically has a 
silicone rubber shell with a filler other than saline or silicone gel. The filler material 
may or may not be a gel. However, an alternative breast implant may also have an 
alternative shell made from a material other than silicone rubber. We may recommend

---

<!-- Page 8 -->
Contains Nonbinding Recommendations 
 
 
 
4 
 
 
 
different or additional evaluations of alternative breast implants depending on their 
design, materials, and performance characteristics. 
 
All alternative breast implants are class III post-amendment devices that require an 
approved PMA or PDP for marketing (Federal Food, Drug, and Cosmetic Act 
(FDCA) §§ 513(f) and 515(a) (21 U.S.C. §§ 360c(f) & 360e(a))). 
 
III. Device Description  
The Background section above (Section II) provides a very basic device description 
for each of the three types of breast implants. This section recommends the type of 
device description information you should include in your application. However, 
depending on the particular design of your device, additional information may be 
appropriate. 
 
We recommend you provide the following device description information (as applicable): 
 
• the type of implant, as described in the Background section (e.g., a fixed volume, 
single lumen silicone gel-filled breast implant) 
• a written description of each component that comprises the device (e.g., 
shell, gel, patch, textured surface, valve) 
• the specific materials (with suppliers) used to manufacture each component 
• a description of any connector systems, fill tubes, and injection domes, 
including materials and a magnified sketch depicting their 
placement/use 
• a description of when the device is filled by the surgeon if it is not a 
prefilled device (i.e., intraoperatively and/or postoperatively) 
• a description of any overexpansion/overfill of the filler material, even if on a 
temporary basis (e.g., a range of saline filler allowed for a given size implant) 
• a description of the method used to sterilize the device 
• a summary table of all device styles under review in the submission, with the 
following information identified for each style: 
o shell surface  
o shape  
o profile  
o volume 
o width 
o height 
o projection 
o shell thickness

---

<!-- Page 9 -->
Contains Nonbinding Recommendations 
 
 
 
5 
 
 
 
Depending on the specific design features of your device, we may recommend you include 
additional information and/or columns in your summary table. 
 
IV. Chemistry Data 
A. 
General Information 
For the chemicals and materials used in the manufacture of your breast implant, we 
recommend you provide the: 
 
• common names and trade names of each chemical/material (including additives, 
plasticizers, and antioxidants) 
• specific role of each chemical and material in the manufacturing process and/or in 
the final device 
• location of the material within the device (e.g., shell, filler, valve, adhesive) 
• chemical name, the mean molecular weight, and a measure of the polydispersity for 
each polymeric component 
• material safety data sheets for each chemical 
• Master File (MAF) numbers for each material, including specific volume and page 
number references, as well as a signed letter from the MAF owner granting you 
permission to use its data, if applicable. 
 
We also recommend you state whether the silica used in the elastomer shell dispersion is in 
the amorphous form or the crystalline form. 
 
Sections IV.B through IV.E of this document describe chemical analyses of the elastomer 
shell (including the patch and valve) that we recommend you include in your submission. 
Sections IV.F through IV.I describe chemical analyses of the filler material. Additional 
analyses may be appropriate depending upon the design features of your device, such as 
texturing, variations in device components (such as patches or valves), or the sterility 
methods used. 
 
B. 
Extent of Crosslinking 
The manufacture of the shell involves curing of polymeric components of silicones by 
chemical crosslinking. We recommend you provide the extent of crosslinking from at least 
three different manufacturing lots to confirm the uniformity of the degree of crosslinking 
across lots. Suggested methods to determine the extent of crosslinking include: 
 
• measurement of Young’s modulus at low strain (this is approximately proportional 
to crosslink density) 
• measurement of equilibrium swelling of the polymeric component by an

---

<!-- Page 10 -->
Contains Nonbinding Recommendations 
 
 
 
6 
 
 
 
appropriate solvent similar to that used for the extractable analyses 
• determination of the amount of unreacted crosslinker from the total extractables. 
 
We recommend you also perform an analysis on the cured polymer to confirm the presence of 
silicone functional groups. One recommended method is Fourier Transform Infrared 
Spectroscopy (FTIR). 
 
C. 
Extractables 
We recommend you conduct an analysis of the extractables or releasable chemicals obtained 
by exhaustive solvent extraction to identify potentially toxic chemicals and estimate the 
upper limits of the chemicals that could be released into the patient. Soxhlet extraction is 
one recommended method. Below is a general description of a protocol for attaining 
exhaustive extraction of extractables or releasable chemicals. 
 
Perform the extraction of the shell for chemical analyses with at least one polar solvent 
(e.g., ethanol or a mixture of ethanol-water) and two non-polar solvents (e.g., 
dichloromethane and n-hexane) at 37°C. To determine the duration of the exhaustive 
extractions, you should conduct a series of successive extractions by exposing the 
sample to the solvent for a period of time, analyzing the solvent for extractables, 
replacing with fresh solvent, exposing the sample again for a period of time, 
analyzing, and repeating the process. 
 
When the level of the analyte for the extraction is one-tenth (0.1) the level in the 
previous extraction, the extraction is deemed complete so that a 10% correction to the 
total extractable material can be applied. In cases where this condition may not occur 
because of extremely slow migration of the higher molecular weight material, you 
should apply the test to the contents of the extract with molecular weights of ≤1500 
Daltons because these are the compounds of greatest clinical interest. You should add 
all separate analyte levels to calculate the cumulative value and, via the sample/solvent 
ratio, the sample and device levels. You should use the total extraction from the polar 
solvent and the extraction from one of the non-polar solvents that yields the higher 
amounts of extractables for both quantitative and qualitative analyses. For extracts 
that may contain oligomeric or polymeric species, you should provide the molecular 
weight distribution, along with the number and weight average molecular weights and 
the polydispersity. You should perform an FTIR analysis on the extractable residuals. 
 
We recommend you provide the following information from your analyses of the 
extractables: 
 
• identification and quantification of all compounds with molecular weights of ≤1500 
Daltons after exhaustive extraction of the final sterilized shell. These should include, 
but need not be limited to:

---

<!-- Page 11 -->
Contains Nonbinding Recommendations 
 
 
 
7 
 
 
 
o residual monomers, cyclic and linear oligo-siloxanes 
o known toxic residues such as polychlorinated biphenyls (PCBs), if 
peroxide curing process is involved 
o aromatic amines, if polyurethanes are used 
• 
the percent recovery, especially for the polydimethylsiloxanes (up to D20) 
• 
evidence that shows that exhaustive extraction has been achieved with one of the 
solvents 
• 
identification of all experimental methodology3 
• 
raw data (including instrument reports) with all chromatograms, spectrograms, etc. 
You should also provide the practical quantitative limit when the analyte of interest 
is not detected.4 
 
D. 
Volatiles 
We recommend you analyze the elastomer shell for volatile components using a headspace 
detector. 
 
E. 
Heavy Metals 
We recommend you provide qualitative and quantitative analyses for heavy metals on the 
final finished shell. The heavy metal analyses should include, but need not be limited to, 
analyses of the following metals: antimony, arsenic, barium, beryllium, cadmium, 
chromium, cobalt, copper, lead, magnesium, mercury, molybdenum, nickel, platinum, 
selenium, silver, tin, titanium, vanadium, and zinc. In addition, for the metal used as the 
catalyst in the curing reaction, we recommend you provide the valence state and the amount 
of residue of the catalyst. 
 
In lieu of providing a complete heavy metal analysis on the finished shell, you may provide 
the purity of the catalyst (with trace elements) used in the raw shell material, along with an 
analysis of the finished shell for just the catalyst metal used. 
 
F. 
Saline Filler 
Normal physiological sterile saline has a long history of use in breast implants and is 
standardized by the USP. As stated above, the sterile saline used with your device should 
follow USP standards for Normal Physiological Saline (injection grade), which has a 
concentration of 0.15M and a pH of 7.2-7.4. If your breast implant is to be filled with any 
other saline, we recommend you provide a complete chemical analysis of that saline. 
                                                 
3 For example: Gel Permeable Chromatography (GPC), Gas Liquid Chromatography (GLC), Mass Spectrometry 
(MS), Atomic Emission Detector (AED), and FTIR. 
4 Keith, L. Compilation of EPA's Sampling and Analysis Methods. Lewis Publishers, 1992.

---

<!-- Page 12 -->
Contains Nonbinding Recommendations 
 
 
 
8 
 
 
 
G. 
Silicone Gel Filler  
The analyses of the silicone gel should be very similar to those for the elastomer shell. For 
the final sterilized gel, we recommend you provide the: 
 
• 
qualitative and quantitative analyses for extractables (such as cyclic polysiloxanes), 
including: 
o characterization of the polymers present 
o molecular weight averages and polydispersities of the polymers 
o identification and quantification of all compounds present with 
molecular weights ≤1500 Daltons 
• qualitative and quantitative analyses for volatiles 
• qualitative and quantitative analyses for heavy metal contents 
• physical properties of the gel, including viscosity, cohesivity, and approximate 
crosslink density (if possible) 
• percentage of silicone oil and its chemical and physical properties (e.g., molecular 
weight, viscosity). 
 
H. 
Alternative Filler – Polymer  
For the final sterilized, alternative polymer filler, we recommend you provide the: 
 
• rationale for the use of the specific alternative filler material 
• list of components used in the synthesis and the method of synthesis of any 
polymer used in the preparation of filler (if a synthetic polymer) or the source and 
isolation procedure of the polymer (if a natural polymer) 
• quantitative analyses of monomers (if a synthetic polymer) and their safety profiles 
• method of purification of the polymer 
• complete physical and chemical characteristics of the polymer (e.g., viscosity, 
molecular weight) 
• formulation of the polymer (the ratio of polymer should be specified if the filler 
material is a mixture of more than one component) 
• structural analyses of the polymer, including molecular weight distribution 
• quantification and identification of all chemicals with molecular weights ≤1500 
Daltons and their characterization 
• trace metal/heavy metal analysis and the valence state if metals were used as 
catalysts in the polymerization reaction 
• crosslink density (if a synthetic and cured material). 
 
I. 
Alternative Filler – Non-Polymer 
For the final sterilized, alternative non-polymer filler, we recommend you provide the:

---

<!-- Page 13 -->
Contains Nonbinding Recommendations 
 
 
 
9 
 
 
 
• rationale for the use of the specific alternative filler material 
• composition of the non-polymer, including characterization of smaller molecular 
weight components 
• method of purification of the non-polymer 
• complete physical and chemical characteristics of the non-polymer (e.g., viscosity, 
molecular weight) 
• source and isolation procedure of the non-polymer 
• structural analyses of the non-polymer, including molecular weight distribution. 
 
V. Toxicology Data 
A. 
General Information  
We recommend you provide a toxicological assessment because breast implants contain not 
only the major polymeric materials (e.g., polymerized polydimethylsiloxane), but also low 
molecular weight components (e.g., D4) from the manufacturing or sterilization processes 
that may leach out into the patient’s body. In addition to the chemical composition 
information (Section IV.A above), the toxicological safety assessment should include 
information from pharmacokinetic studies and toxicological testing, as described below. 
 
B. 
Pharmacokinetic Studies 
Knowledge of the pharmacokinetic behavior of potentially toxic chemicals is a scientific 
assessment of the potential of the chemicals to accumulate in the body at concentrations that 
cause human health risks. Your pharmacokinetic study design should address the worst case 
assumption (i.e., all of the material in the device is absorbed into the body at once). If this 
assumption, with the addition of safety factors, results in toxic levels of exposure, 
demonstrations of slow diffusion of substances from the device into the body, or rapid 
metabolism or excretion of the substances by the patient, may negate the worst case 
assumption. The pharmacokinetic testing of toxicants of concern should determine the rates 
of absorption into and clearance from the blood, the distribution in the body, and the rates of 
metabolism and/or excretion. If radiolabeling is used, we recommend you label the device to 
reflect the fates of all of the components of interest. For additional information about 
pharmacokinetics, refer to ISO 10993-16.5 
 
 
 
 
                                                 
5ISO 10993-16: Biological evaluation of medical devices – Part 16: Toxicokinetic study design for 
degradation products and leachables.

---

<!-- Page 14 -->
Contains Nonbinding Recommendations 
 
 
 
10 
 
 
 
C. 
Toxicological Testing 
Toxicological testing is used to detect unidentified toxicants and to quantify the exposure to 
known toxic compounds. We recommend you perform the following toxicological tests 
separately on both the final sterilized shell and filler: 
 
• 
cytotoxicity 
• 
acute systemic toxicity 
• 
hemocompatibility 
• 
immunotoxicity 
• 
reproductive toxicity 
• 
teratogenicity 
• 
genotoxicity 
• 
carcinogenicity 
• 
implantation testing. 
 
Refer to ISO 10993-16 and the CDRH guidance document, “Use of International Standard 
ISO 10993-1, ‘Biological evaluation of medical devices – Part 1: Evaluation and testing within a 
risk management process,’”7 for more details about the toxicological tests above. We have 
included additional special considerations for some of these tests below. 
 
Acute Systemic Toxicity 
For the pyrogenicity element of the acute systemic toxicity testing, we recommend that you 
perform both the rabbit pyrogen and the Limulus Amebocyte Lysate (LAL) tests. For 
routine batch monitoring, the LAL test should be sufficient. 
 
Immunotoxicity Testing 
For immunotoxicity testing, we recommend you assess the level of immunotoxicity of the 
shell and any leachable compounds from the shell and the gel (if applicable). For more 
information, you should refer to the CDRH “Immunotoxicity Testing Guidance.”8  
 
Reproductive and Teratogenicity Testing 
For reproductive and teratogenicity testing, you should measure the rates of conception, 
maturation, and cycling abnormalities, as well as the number of fetal deaths and 
malformations. Obvious malformations are rare; therefore, we recommend extensive 
examinations to adequately assess the malformation rates. The studies should include at least 
                                                 
6 ISO 10993-1: Biological evaluation of medical devices – Part 1: Evaluation and testing within a risk 
management process. 
7 https://www.fda.gov/regulatory-information/search-fda-guidance-documents/use-international-standard-iso-
10993-1-biological-evaluation-medical-devices-part-1-evaluation-and.  
8 https://www.fda.gov/regulatory-information/search-fda-guidance-documents/immunotoxicity-testing-
guidance.

---

<!-- Page 15 -->
Contains Nonbinding Recommendations 
 
 
 
11 
 
 
 
two generations. You should test individual compounds at the highest possible exposure that 
does not produce non-reproductive systemic toxicity. 
 
Genotoxicity Testing 
For genotoxicity testing, you should address the potential of leachable compounds and/or 
degradation products of your device to cause cancer. The short-term genotoxicity testing 
should consist of: 
 
• 
a bacterial mutagenicity test (including point mutations and frameshift mutations) 
• 
a mammalian forward mutation assay (e.g., a mouse lymphoma test) 
• 
an in-vivo rodent micronucleus test. 
 
Genotoxicity testing may be sufficient in lieu of 2-year carcinogenicity testing, if all of the 
short-term genotoxicity testing is negative. However, even if the short-term genotoxicity 
testing is negative, FDA may still recommend 2-year carcinogenicity testing if your device 
consists of other materials than those typically present in polydimethylsiloxane-based breast 
implants or material compounds (e.g., D4) at higher than expected levels. 
 
Implantation Testing 
We recommend you provide acute, subchronic, and chronic implantation testing because 
some implant components may elicit immediate tissue reactions, while others may diffuse 
out of the device slowly and/or undergo chemical changes that affect the surrounding 
tissues long after implantation. You should implant samples of shell and gel, as well as a 
standard control (e.g., polyethylene), subcutaneously or submuscularly. We do not 
recommend that you use extracts. You should report the gross and histological 
observations of the effects of implantation. We recommend that the chronic implantation 
testing be extended for 2 years, roughly the lifetime of the rat. 
 
If the short-term genetic toxicology testing is negative and the clinical carcinogenic 
experience with the materials continues to support safety, it may be appropriate to complete 
the carcinogenicity testing and/or chronic implantation testing concurrently with an ongoing 
clinical study. 
 
VI. Mechanical Data  
A. 
General Information  
We recommend you provide mechanical testing on the final finished product or individual 
components of it (e.g., shell, valve). These tests are described in Sections VI.B through VI.G 
below. Whenever possible (and applicable), testing should mimic in-vivo conditions. If your 
device is sterilized by different methods (e.g., ethylene oxide, gamma radiation), you should 
perform the testing on samples sterilized by the different methods, or provide an adequate 
rationale why the change in sterilization method does not negatively impact the mechanical 
characteristics. You should also provide complete reports for all testing, including

---

<!-- Page 16 -->
Contains Nonbinding Recommendations 
 
 
 
12 
 
 
 
identification of the devices tested and a description of the test set-up and methods, including 
sketches or photographs. 
 
B. 
Fatigue Rupture Testing of Total Device 
Most materials have a finite fatigue life when repeatedly stressed in-vivo. Repeated 
stressing of the device may eventually weaken the shell and lead to failure. While FDA 
recommends a test method that mimics in-vivo conditions, FDA recognizes that a test 
method cannot be adequately validated until in-vivo rupture from cyclic fatigue has been 
analyzed and characterized. Currently available data on retrieved devices implanted for 
approximately 10 years suggest that the devices may be failing due to reasons such as fold 
flaw, localized shell stress, and instrument damage, rather than shell rupture due to pure 
cyclic loading. Nevertheless, FDA believes that cyclic testing provides useful information 
about the fatigue characteristics of the device. 
 
Therefore, we recommend you provide a complete test report of fatigue testing on the worst 
case, final, sterilized device(s) with the thinnest shells allowed by the design release criteria 
using a test set-up with particular focus on the loading direction(s) on the device, the shape 
of the loading apparatus that contacts the device, and the testing medium, etc., that best 
mimics expected in-vivo loading. The common test methodology, in which flat plates 
compress the device, may or may not be predictive of clinical failure for your device. 
 
We recommend you perform fatigue testing in a constant load or a constant displacement 
mode. However, you should perform constant displacement testing only if you measure the 
actual applied loads continuously or at frequent points during the testing and the variation of 
the actual applied load is minimal. You should use the minimal load applied during constant 
displacement testing to establish the endurance load level. 
 
You should cyclically load the samples at varying loads or displacements to generate an 
applied force versus number of cycles to failure (AF/N) curve for each style of device tested. 
You should test a minimum of 3 samples from a typical production run at a given load or 
displacement because of the general variance seen in elastomer testing. We recommend the 
endurance load (or the load at which the samples do not fail under cyclic loading) be 
established at a minimum of 6.5 million cycles runout. The AF/N curves may be generated 
by best-fit approach or by averaging the number of samples tested at each load. There 
should be a tight range (e.g., 10%) of points around and at the endurance load level for an 
optimal estimate of fatigue strength. 
 
We recommend you provide the following results for each style of device tested: 
 
• the resulting endurance load level 
• the clinical relevance for the resulting endurance load level 
• the AF/N curve

---

<!-- Page 17 -->
Contains Nonbinding Recommendations 
 
 
 
13 
 
 
 
• the raw data (e.g., applied loads, applied displacements for displacement control 
test, number of cycles to failure, sample thicknesses). 
 
In addition to the fatigue testing described above, we recommend you perform an analysis of 
the cyclic raw data to estimate a pure cyclic fatigue lifetime of your device. However, FDA 
believes that this will remain unvalidated until you have analyzed and duplicated clinical 
failures from pure cyclic fatigue in bench testing. 
 
C. 
Valve Competency Testing  
This testing pertains only to breast implants with valves. Valve competence tests are 
performed to demonstrate that valve integrity is maintained at in-vivo loads. Devices can be 
subjected to hydrostatic forces that tend to force fluid out of the device, causing a deflation 
and change in size and shape. The most likely source for increased pressure inside the 
devices would be from patients reclining with various body parts (e.g., head, arm, trunk) 
pressing on their devices. 
 
ASTM standard F20519 states that there shall be no leakage observable after a normally 
closed valve is subjected to a retrograde pressure equivalent to 30cm H2O for 5 minutes 
and then to a retrograde pressure equivalent to 3cm H2O for 5 minutes. FDA does not 
believe that the ASTM F2051 methodology is clinically relevant with respect to the load 
levels. However, this methodology may provide useful information about the valve’s 
response to shifts in pressure. Therefore, we recommend you provide a complete report of 
valve competency testing, as described in ASTM F2051 or an equivalent method, with 
pass/fail results for leakage. 
 
In addition to the testing above, you should provide a complete report of destructive testing 
to address in-vivo loading conditions. You should gradually load the samples until valve
